Repository: NessaTir/MP-Mix-Conc

# MP Mixture Concentration experiment
In this repository you'll find all raw data as well as the code we used to process these for our paper [**Increasing microplastic concentrations have nonlinear impacts on the physiology of reef-building corals**](https://doi.org/10.1016/j.scitotenv.2024.178318).

(I) We investigated the concentration-dependent effects of the MP mixture on the physiology of the coral host (i.e., growth rates of tissue area and volume, calcification, necrosis, and polyp activity)
and the photosynthetic efficiency of the photosymbionts (i.e., effective quantum yield, the maximum quantum yield, relative electron transport rate, minimum saturating irradiance, and efficiency of light capture).
(II) We analyzed the dose-response relationships to determine whether they follow linear or more complex patterns. 

For the statistical assessment and data visualization we used the statistical **R** Project for Statistical Computing Software together with the graphical user interface **RStudio**.

## General terminology
Sampling timepoints are referred to as:
   t0 - before the addition of microplastics
   t1 - 4 weeks after the addition of microplastics
   t2 - 8 weeks after the addition of microplastics
   t3 - 12 weeks after the addition of microplastics
   
Used coral species are referred to as:
   Pve - _Pocillopora verrucosa_ 
   Spi - _Stylophora pistillata_
   
Used microplastic polymers:
   PE -  black polyethylene fragments
   PVC - grey polyvinyl chloride fragments
   PS -  beige polystyrene fragments
   PP -  red polypropylene fibers
   PET - blue polyester fibers
   PA -  yellow polyamide fibers

Used microplastic concentrations:
   control -               0 mg/L
   low pollution -       0.1 mg/L
   moderate pollution -    1 mg/L
   high pollution -       10 mg/L
   extreme pollution -   100 mg/L

File: out/mean_MP_size.csv
Polymer;Form;variable;n;min;max;mean;sd
PA;Fibers;Length;100;750,24;9079,96;2918,197;1689,801
PA;Fibers;Width;100;84,82;504,65;272,747;55,605
PET;Fibers;Length;100;173,03;5788,92;1236,731;1237,525
PET;Fibers;Width;100;7,25;19,92;14,267;3,184
PP;Fibers;Length;100;137,63;2321,50;645,715;419,054
PP;Fibers;Width;100;22,86;59,28;35,648;5,657
PE;Fragments;Length;100;105,58;777,44;271,765;104,609
PE;Fragments;Width;100;52,00;317,06;162,836;58,912
PS;Fragments;Length;100;153,35;1082,68;426,532;179,168
PS;Fragments;Width;100;56,11;375,78;187,604;75,493
PVC;Fragments;Length;100;98,79;636,08;302,329;100,774
PVC;Fragments;Width;100;52,63;305,07;131,195;47,219
